Repository: LeilaHbb16/brevet

File: brevets_alternants/CHIMIE/EP/A1/EN/3398678.json
{"doc_number": "3398678", "country_code": "EP", "kind_code": "A1", "lang": "EN", "date": "2018/11/07", "classification-ipcr": ["B01D 3/94", "B01J 3/00", "B01J 3/10", "B01J 5/00", "B01J 5/10", "B01J 7/00", "B01J 7/04", "B01J 7/08", "C01F /162"], "claims": ["1. A method of preparing a support material composition comprising the following steps:\ni) preparing an aqueous suspension of a Mg/Al mixed oxide precursor;\nii) preparing an aqueous solution of a cerium salt;\niii) preparing an aqueous solution of a one or more rare-earth element salt(s) other than cerium salts;\niv) combining, in any order, at least the aqueous suspension of step i), with the aqueous solution of step ii), and the aqueous solution of step iii) to form an aqueous mixture;\nv) drying the aqueous mixture to form a dried particulate material; and\nvi) calcining the dried particulate material.", "2. The method of claim 1, wherein the Mg/Al mixed oxide precursor is prepared by hydrolysis of a mixture of corresponding alkoxides of aluminium and magnesium that form a mixture of hydrotalcite, boehmite, and water.", "3. The method of claim 1, wherein the cerium salt comprises one or more of cerium nitrate, ammonium cerium nitrate, cerium sulfate, cerium carbonate, and cerium acetate, preferably, cerium acetate.", "4. The method of claim 1, wherein the rare-earth element salt(s) other than cerium salts comprises salts of La, Pr, Nd, Y, Sm or mixtures thereof.", "5. The method of claim 4, wherein the rare earth element salt(s) is an acetate of La, Pr, Nd, Y or mixtures thereof.", "6. The method of any one of the preceding claims, wherein the solutions of step ii), and step iii) are first combined and then combined with the suspension of step i).", "7. The method of any one of the preceding claims wherein the mixture of the suspension and the solutions is spray dried to form a particulate material, preferably a powder.", "8. The method of any one of the preceding claims wherein the particulate material is calcined at a temperature of between 500\u00b0C and 1100\u00b0C, preferably between 800\u00b0C and 1000\u00b0C for a period of between 30 minutes and 5 hours to obtain the support material composition.", "9. A support material composition prepared according to the method of any of claims 1 to 8.", "10. A support material composition comprising two phases:\ni) a first phase comprising a Mg/Al mixed oxide; and\nii) a second phase comprising a cerium based oxide, and rare-earth element(s) based oxide other than cerium oxide;the content of the first phase being at least 50wt.% of the total support material composition wherein the amount of Mg in the first phase is between 1 and 40 wt.% calculated as MgO based on the weight of the first phase, calculated as MgO and Al2 O3 .", "11. The support material composition of claims 9 or 10 comprising a BET surface area of above 50 m<2> /g and more preferably above 80 m<2> /g.", "12. The support material composition of any one of claims 9 to 11 comprising a pore volume between 0.1 ml/g and 1.5 ml/g, more preferably between 0.4 and 1.0 ml/g.", "13. The support material composition of any one of claims 9 to 12, comprising less than 500 ppm Na2 O, more preferably less than 100 ppm Na2 O.", "14. The support material composition of any one of claims 10 to 12, wherein the second phase is a solid-solution.", "15. Use of the support material composition of any one of claims 9 to 12 as a nitrogen oxide storage component within a catalyst for treating exhaust gases to reduce the NOx content."], "description": ["[0001]    The present invention relates to a method of making a support material composition, to a support material composition, and to the use of the support material composition as a nitrogen oxide storage component applicable in catalysts for treating exhaust gases, for example from lean-burn engines.", "BACKGROUND:", "[0002]    To abate the NOx content in the exhaust gas of lean-burn gasoline or diesel engines, designated NOx after-treatment systems are required. This is because the reduction of NOx to N2in a three-way catalyst operating under the prevailing oxidizing conditions is not possible. Therefore, a special exhaust gas after-treatment catalyst, has been developed containing a material that is able to store NOx, e.g. as a nitrate for example under lean conditions. By applying short stoichiometric or rich operation conditions the stored NOx can then be converted to nitrogen and the storage material regenerated. This catalyst is commonly called a NOx-trap catalyst and is described for example in EP1317953 B1 .", "[0003]    As stated in EP1317953 B1 a NOx-trap catalyst contains nitrogen oxides storage components, deposited on suitable support materials in a highly dispersed manner in order to create a large area of interaction with the exhaust gas. Materials that are able to store nitrogen oxides in the form of nitrates are for example the oxides, carbonates or hydroxides of alkaline earth metals, particularly of Barium.", "[0004]    A suitable support material has to provide on top of the ability to effectively store NOx compounds a high specific surface area and a high thermal stability to ensure long-term durability of the final catalyst. Furthermore, the chemical composition and properties of the support material influence the nitrogen oxide conversion efficiency and the temperature operation window of the NOx-trap catalyst.", "[0005]    A support material including these properties, that is well described in the art, is a homogenous Mg/Al mixed oxide, with a magnesium oxide concentration of 1 to 40 wt.% based on the total weight of the oxide.", "[0006]    The term Mg/Al mixed oxide describes a mixture of the two oxides on an atomic scale and therefore excludes a physical mixture of the two individual oxides as well as materials prepared by impregnation of aluminum oxide with a magnesium oxide precursor solution. This type of Mg/Al mixed oxide is preferably obtained by calcination of a Mg/Al mixed oxide precursor, that is obtained via a hydrolysis of a mixture of the alkoxides that is described in detail in DE19503522 A1 .", "[0007]    Further improvements of the storage capability activity of a NOx-trap catalyst are achieved by the addition of cerium oxide. This is because cerium oxide has the capacity to store NOx at low temperatures.", "[0008]    However, cerium oxide is known to be very sensitive in terms of thermal degradation as it tends to undergo severe sintering under high temperature conditions that may for example occur during catalyst or particle filter regeneration cycles. The thermal sintering is accompanied by an increase of cerium oxide crystal size (as determined from powder XRD patterns by the Scherrer equation) which leads to a decrease of specific surface area and finally deterioration of the low temperature NOx storage capacity. Therefore, a thermal stabilization of the cerium oxide is needed.", "[0009]    WO2015100313 A1 teaches the combined addition of cerium oxide and praseodymium oxide to a Mg/Al mixed oxide. However as per WO2015/100313 A1 three distinct phases are formed and therefore the rare earth element (praseodymium) cannot be fully utilized for thermal stabilization of the cerium oxide.", "[0010]    An object of the present invention is therefore to provide a new method of making a support material composition as well as a support material composition applicable in NOx trap catalysts with enhanced thermal stability and enhanced nitrogen oxide storage capabilities, in particular at higher temperatures.", "SUMMARY OF THE INVENTION:", "[0011]    According to a first aspect of the invention there is provided a method of preparing a support material composition comprising at least the following steps:\ni) preparing an aqueous suspension of a Mg/Al mixed oxide precursor;\nii) preparing an aqueous solution of a cerium salt;\niii) preparing an aqueous solution of a one or more rare-earth element salt(s) other than cerium salts;\niv) combining, in any order, at least the aqueous suspension of step i), with the aqueous solution of step ii), and the aqueous solution of step iii) to form an aqueous mixture;\nv) drying the aqueous mixture to form a dried particulate material such as a powder; and\nvi) calcining the dried particulate material.", "[0012]    According to a second aspect of the invention there is provided a support material composition obtainable according to the first aspect of the invention.", "[0013]    According to a third aspect of the invention there is provided a support material composition comprising at least two phases:\ni) a first phase comprising a Mg/Al mixed oxide; and\nii) a second phase comprising a cerium based oxide, and at least one rare-earth element based oxide other than cerium oxide;the content of the first phase being at least 50 wt.% of the total support material composition, wherein the amount of Mg in the first phase is between 1 and 40 wt.%, calculated as MgO based on the weight of the first phase, calculated as MgO and Al2O3. The second phase is preferably a solid solution. The support material composition of the third aspect of the invention is for example obtainable according to the first aspect of the invention.", "[0014]    According to a fourth aspect of the invention there is provided the use of the support material composition according to the second or third aspect of the invention as a nitrogen oxide storage component within a catalyst for treating exhaust gases.", "DETAILED DESCRIPTION OF THE INVENTION:", "[0015]    The Mg/Al mixed oxide precursor may be prepared by known methods in the art of the invention, for example by hydrolysis of a mixture of corresponding alkoxides of aluminium and magnesium yielding a mixture of a hydrotalcite (in the context of this specification, hydrotalcite means a Mg/Al layered double hydroxide), and boehmite.", "[0016]    A preferred aqueous suspension of a Mg/Al mixed oxide precursor is prepared by the method described in DE19503522 A1 (incorporated herein by reference). DE19503522 A1 describes a process for producing high-purity Mg/Al mixed oxide precursors by reacting alcohols or alcohol mixtures with magnesium and aluminium metal and hydrolyzing the resultant alcoholate mixture with water. The mixture obtained by this process comprises hydrotalcite, boehmite, and water and is preferably used in the present invention as an aqueous suspension of a Mg/Al mixed oxide precursor of step i) of the invention. In order to promote the co-production of boehmite beside the layered oxide hydrates, aluminium is used in excess relative to the stoichiometry of the co-produced layered oxide hydrates (for the magnesium / aluminium ratio that can be used see page 3, lines 16-20 of DE19503522 A1 ).", "[0017]    The amount of Mg in the aqueous suspension of the Mg/Al mixed oxide precursor is preferably between 1 and 40 wt.% calculated as MgO based on the total amount of Mg/Al mixed oxide added, calculated as MgO and Al2O3.", "[0018]    The cerium salt is soluble in an aqueous solution, and includes cerium nitrate, ammonium cerium nitrate, cerium sulfate, cerium carbonate, and cerium acetate. Preferably, the cerium salt is cerium acetate. The cerium salt is added to an aqueous solution including water to form an aqueous solution of a cerium salt.", "[0019]    The rare-earth element salt(s) other than cerium salts is a salt soluble in an aqueous solution selected from salts of La, Pr, Nd, Y, Sm or mixtures thereof. Preferably, the rare-earth element salt(s) other than cerium salts is an acetate of La, Pr, Nd, Y, Sm or mixtures thereof. The rare earth element salt(s) other than cerium salts is added to an aqueous solution including water to form an aqueous solution of the rare-earth element salt(s) other than cerium salts.", "[0020]    Preferably the aqueous solution of the cerium salt and the aqueous solution of one or more rare-earth element salt(s) solution other than cerium salts are mixed together before being combined with the suspension i.e. at least the solutions of step ii) and step iii) are first combined to form a mixed aqueous solution of the cerium salt and the rare-earth element salt(s) other than cerium salts and then are combined with the suspension of step i).", "[0021]    The amount of Mg/Al mixed oxide precursor in the mixture of the suspension and the solutions is between 50 and 95 wt.% calculated as the sum of MgO and Al2O3based on the dry weight of the total weight of the aqueous mixture calculated as the respective oxides in their common oxidation state. The combined amount of cerium salt, and rare-earth element salt(s) other than cerium is between 5 and 50 wt.% calculated as the sum of respective oxide(s) based on the dry weight of the total weight of the aqueous mixture, each in their common oxidation state.", "[0022]    The aqueous mixture is then dried to form a particulate material by common methods known in the art for example by spray drying to form a powder.", "[0023]    Finally, the particulate material is calcined at a temperature of between 500\u00b0C and 1100\u00b0C, preferably between 800\u00b0C and 1000\u00b0C for a period of between 30 minutes and 5 hours to obtain the support material composition.", "[0024]    According to a second aspect of the invention there is provided a support material composition that can be prepared according to the method of the invention.", "[0025]    According to a third aspect of the invention, there is provided a support material composition comprising at least two phases:\ni) first phase comprising a Mg/Al mixed oxide; and\nii) a second phase comprising a cerium based oxide, and a rare-earth element(s) based oxide other than cerium oxide;the content of the first phase being at least 50wt.% of the total support material composition wherein the amount of Mg in the first phase is between 1 and 40 wt.% calculated as MgO based on the weight of the first phase, calculated as MgO and Al2O3. The Mg/Al mixed oxide may include spinel (MgAl2O4), alumina, and MgO, preferably spinel (MgAl2O4) and alumina.", "[0026]    The second phase is preferably a solid-solution of at least cerium oxide, and one or more rare-earth element(s) oxide other than cerium oxide.", "[0027]    The content of the second phase is between 5 to 50 wt.% of the total support material composition. The content of the rare-earth element(s) oxide other than the cerium oxide content in the second phase is between 5 and 50 wt.%.", "[0028]    According to one embodiment both phases add up to 100 wt.%.", "[0029]    The composition includes two distinct crystalline phases that are homogenously distributed amongst each other.", "[0030]    More precisely, the first and second phases are distinguishable by powder XRD. Furthermore, no agglomerated particles larger than 10 \u00b5m, preferably larger than 5 \u00b5m containing only one of the phases can be observed by scanning electron microscopy (SEM) combined with an EDX detector.", "First phase - Mg/AI mixed oxide", "[0031]    At least 50 wt.% of the support material composition is made up of the first phase which may include spinel MgAl2O4, alumina, and MgO, preferably spinel (MgAl2O4), and alumina.", "[0032]    The first phase of the composition can be derived by calcination of a suitable Mg/Al mixed oxide precursor that is prepared by known methods in the art of the invention i.e. by hydrolysis of a mixture of corresponding alkoxides of magnesium and aluminium yielding a mixture of hydrotalcite, and boehmite. A preferred Mg/Al mixed oxide precursor is prepared by the method described in DE19503522 (incorporated herein by reference).", "[0033]    The amount of magnesium within the first phase is more preferably in the range of 1 wt.% to 30 wt.%, preferably 5 wt% to 30% wt.%, calculated as MgO based on the weight of the first phase.", "Second phase - Cerium based oxide and at least one rare earth elements(s) oxide other than cerium oxide", "[0034]    The second phase preferably is a solid-solution of a cerium based oxide with one or more rare-earth element(s) based oxides other than cerium. The rare-earth element(s) oxides other than cerium include La, Pr, Nd, Y or combinations thereof. The content of the rare-earth element(s) oxide other than cerium oxide in the second phase is between 5 wt.% and 50 wt.%, preferably between 10 wt.% and 35 wt.% calculated as the rare earth element(s) oxide other than cerium relative to the total second phase.", "[0035]    As a consequence, the unit cell volume of the second phase is adjusted compared to cerium based oxides according to Vegard's law, resulting in a shift of the d-value of the CeO2(111) reflection in the XRD pattern. Additionally, the solid-solution could for example be identified by Raman spectroscopy or related spectroscopic methods. In other words, no separate rare-earth element(s) based oxides containing phases different from the second phase can be detected in the powder XRD of the inventive support material composition. That means that all of the rare earth element(s) based oxide that is contained in the second phase forms part of the solid-solution.", "[0036]    Therefore, the stabilizing effect on the cerium oxide is maximized in the inventive support material composition by incorporating all the rare-earth element(s) based oxides of the second phase, forming the solid-solution. The stabilizing effect of this is, for example, revealed by a reduced crystal size of the second phase, as determined by Scherrer-method utilizing the (111) reflection of the cubic CeO2structure. In particular, the crystal size of the second phase after a thermal treatment of the composition at 950\u00b0C for 3h is preferably less than 10nm.", "[0037]    Furthermore, it is shown that the support material composition of the present invention has a higher low temperature NOx storage capacity determined at 150\u00b0C and 200\u00b0C after a thermal treatment at 950\u00b0C for 3h when compared to state of the art materials without the second phase described above. This clearly reflects the enhanced thermal stability of the low temperature NOx storage function of the inventive compositions.", "[0038]    A fourth aspect of the invention is the use of the support material composition according to the second or third aspect of the invention as a nitrogen oxide storage component within a catalyst for treating exhaust gases to reduce the NOx content.", "[0039]    The support material composition according to the second, third and fourth aspect of the invention is optionally further characterized by the following parameters:\nThe support material composition typically has a surface area of above 50 m<2> /g and more preferably above 80 m<2> /g.", "[0040]    The pore volume of the support material composition may be between 0.1 ml/g and 1.5 ml/g, more preferably between 0.4 and 1.0 ml/g. The pore volume is measured by N2adsorption.", "[0041]    The support material composition comprises a low amount of sodium and sulfur impurities. In particular, the support material composition comprises less than 500 ppm Na2O, more preferably less than 100 ppm Na2O and preferably less than 100 ppm of sulfur (including compounds comprising sulfur).", "[0042]    The present invention relies on the following definitions:\nBy solution is meant a liquid mixture in which the minor component (the solute) is uniformly distributed within the major component (the solvent). The solvent and the solute form one phase. An aqueous solution is a solution comprising water as the solvent, preferably at least 50 wt.% water, relative to all the liquid components comprised in the solution.", "[0043]    By suspension is meant a liquid mixture in which particles are dispersed in a liquid. The liquid and the particles form two phases\". An aqueous suspension is a suspension comprising water as the liquid phase, preferably at least 50 wt.% water, relative to all the liquid components comprised in the liquid phase.", "[0044]    The term \"particulate material\" as used herein, refers to particles in the form of a powder, beads, extrudate, and the like shaped particles.\nThe common oxidation state of Mg, Al, Ce, La, Pr, Nd and Y for calculating the wt.% values is MgO, Al2O3. CeO2, La2O3, Pr6O11, Nd2O3, Sm2O3and Y2O3.", "[0045]    The term \"solid-solution\" refers to the condition that the rare-earth element(s) other than cerium share(s) one crystallographic site (4a Wyckoff position) with the cerium atoms within the cubic CeO2crystal structure.", "[0046]    Surface area and pore volume are measured with N2physisorption using typical volumetric devices like the Quadrasorb from Quantachrome at temperature of liquid nitrogen. The surface area is determined using BET theory (DIN ISO 9277:2003-05), while the pore volume is determined according to DIN 66131. The pore size range is between 0 to 5000 nm in pore radius. The term BET refers to the Brunauer-Emmett-Teller method for the determination of the specific surface area.", "[0047]    The invention will now be described with reference to the following non-limiting Figure and examples in which:\nFigure 1 represents the powder X-ray diffraction pattern of the support material composition of Example 1 together with the theoretical patterns of MgAl2 O4 (dotted lines) and CeO2 (straight lines) showing the distinguishable first and second phases of the support material composition and the absence of any other constituents.", "EXAMPLES", "NOx storage capacity measurements", "[0048]    Samples were treated at 950\u00b0C for 3h in an air atmosphere before determining the NOx storage capacity.", "[0049]    The NOx storage/release tests were performed in a fixed-bed reactor. The gas flows were controlled by mass flow controllers. The gas composition was continuously monitored by specific NDIR-UV gas analyzers for NO, NO2, CO, CO2, and O2, and the measurement data are recorded every 10 seconds. 100 mg of sample mixed with 300 mg SiC were used for every experiment. Upstream, 80 mg of commercial Pt catalyst were placed in order to adjust the NO2/NO ratio to the realistic value according to the measurement temperature. The sample was heated under nitrogen from room temperature to the adsorption temperature of 150\u00b0C or 200\u00b0C respectively at 10\u00b0C/min.", "[0050]    Then the nitrogen gas flow was replaced by 500 ppm NO + 5% O2/N2at 500 ml/min until the outlet NOx concentration reaches a value close to that of the calibration. NOx desorption was carried out by changing to nitrogen gas flow and heating at 5\u00b0C/min from 150\u00b0C or 200\u00b0C respectively to 700\u00b0C. The amount of released NOx is determined and defined to be the NOx storage capacity.", "Comparative Example 1", "[0051]    An aqueous suspension of mixed Mg/Al oxide precursor (Pural MG20, MgO content of 20 wt.%) was mixed with a cerium acetate solution. After spray drying, the resulting powder was calcined at 950\u00b0C for 3h to obtain the cerium oxide doped homogenous Mg/Al mixed oxide.", "Example 1", "[0052]    An aqueous suspension of mixed Mg/Al oxide precursor (Pural MG20, MgO content of 20 wt.%) was mixed with a pre-mixed solution of cerium acetate and lanthanum acetate. After spray drying, the resulting powder was calcined at 950\u00b0C for 3h to obtain the cerium oxide/lanthanum doped homogenous Mg/Al mixed oxide.", "[0053]    The powder X-ray diffraction together with the theoretical patterns of CeO2(straight lines) and MgAl2O4(dotted lines) shown in Figure 1 , reveals two separate phases, a first phase comprising a Mg/Al mixed oxide, and a second phase comprising cerium oxide and lanthanum oxide.", "Example 2", "[0054]    The same procedure as Example 1 was used but Nd acetate was pre-mixed with the cerium acetate as opposed to lanthanum acetate.", "Example 3", "[0055]    The same procedure as Example 1 was used but Y acetate was pre-mixed with the cerium acetate as opposed to lanthanum acetate.", "[0056]    NOx storage was tested at 200\u00b0C. The results are included in Table 1:\nTable 1 \n<tb>Comparative Example 1<SEP>10<SEP>-<SEP>11,1<SEP>3,1273<SEP>4,14\n<tb>Example 1<SEP>12<SEP>33% La2O3<SEP>8,3<SEP>3,1406<SEP>9,15\n<tb>Example 2<SEP>10<SEP>30% Nd2O3<SEP>6,8<SEP>3,1383<SEP>9,6\n<tb>Example 3<SEP>9,6<SEP>25% Y2O3<SEP>6,5<SEP>3,1310<SEP>7,08", "[0057]    The Examples clearly show that the support material composition of the present invention have a higher NOx storage capacity than the Comparative Example at 200\u00b0C.", "Comparative Example 2", "[0058]    An aqueous suspension of mixed Mg/Al oxide precursor (Pural MG20, MgO content of 20 wt.%) was mixed with a cerium acetate solution. After spray drying, the resulting powder was calcined at 950\u00b0C for 3h.", "Example 4", "[0059]    An aqueous suspension of mixed Mg/Al oxide precursor (Pural MG20, MgO content of 20 wt.%) was mixed with a mixed solution of cerium acetate and lanthanum acetate. After spray drying, the resulting powder was calcined at 950\u00b0C for 3h.", "Example 5", "[0060]    The same procedure as Example 4 was used but Pr acetate was pre-mixed with the cerium acetate as opposed to lanthanum acetate.", "Example 6", "[0061]    The same procedure as Example 4 was used but Pr acetate was pre-mixed with the cerium acetate as opposed to lanthanum acetate.", "[0062]    NOx storage was tested at 150\u00b0C. The results are included in Table 2.\nTable 2 \n<tb>Comparative Example 2<SEP>20<SEP>0<SEP>10<SEP>3,1308<SEP>4,95\n<tb>Example 4<SEP>20<SEP>25% La2O3<SEP>7<SEP>3,1435<SEP>5,61\n<tb>Example 5<SEP>20<SEP>25% Pr6O11<SEP>8<SEP>3,1341<SEP>5,19\n<tb>Example 6<SEP>20<SEP>10% Pr6O11<SEP>8,4<SEP>3,1322<SEP>6,42", "[0063]    Again the Examples clearly show that the support material composition of the present invention have a higher NOx storage capacity than the Comparative Example at 150\u00b0C."]}
